Repository: zhr9909/foundry-knowledge-base

# 铸造行业 RAG 知识库
 
 > 面向 AI Solution Architect 岗位的旗舰项目
 > 从 PDF 到多 Agent 编排 RAG 的全链路实现
 
 ## 架构
 
 ```
 用户 → Orchestrator(:8000)
   ├── Search Agent(:8002) → 查询重写 → 混合搜索 → Reranker → 返回上下文
   └── Generate Agent(:8001) → 接收上下文 → LLM 生成答案 → 流式返回
 ```
 
 | 服务 | 端口 | 职责 | 通信方式 |
 |------|------|------|---------|
 | Orchestrator | 8000 | 编排 RAG Agent，SSE 流式推送 | HTTP |
 | Search Agent | 8002 | 查询重写、混合检索（向量+BM25）、Reranker | A2A 协议 |
 | Generate Agent | 8001 | 接收上下文，LLM 生成带引用的回答 | A2A 协议 |
 
 详细架构说明见 [docs/product-spec.md](docs/product-spec.md) 和 [docs/architecture-deep-dive.md](docs/architecture-deep-dive.md)。
 
 ## 项目结构
 
 ```
 foundry-knowledge-base/
 ├── app/                          ← 前端页面

File: processed/asm-handbook-v2_extracted_20260626_115133.jsonl (part 38 of 46)
{"id": "page-00001", "type": "page_text", "source_file": "asm-handbook-v2.pdf", "page": 1, "text": "ASM\nINTERNATIONAL ®\nThe Materials\nInformation Company", "has_tables": true, "num_tables": 1, "metadata": {}}
{"id": "page-00560", "type": "page_text", "source_file": "asm-handbook-v2.pdf", "page": 560, "text": "(a) 10 mm (0.4 in.) ball with 500 kgf (1100 lbf) load.\n(b) Rotating beam test at 5 × 108 cycles.\n(c) Typical values of premium-quality casting are the same regardless of class or the area from which the specimen is cut; see Table 14 for\nminimum values.\n(d) Fatigue strength for 106 cycles\nMinimum mechanical property limits are usually defined by the terms of general procurement specifications, such as\nthose developed by government agencies and technical societies. These documents often specify testing frequency, tensile\nbar type and design, lot definitions, testing procedures, and the limits applicable to test results. By references to general\nprocess specifications, these documents also invoke standards and limits for many additional supplier obligations, such as\nspecific practices and controls in melt preparation, heat treatment, radiographic and liquid penetrant inspection, and test\nprocedures and interpretation. Tables 11 and 14 include minimum tensile properties of various casting alloys.\nTable 14 Minimum tensile properties of premium-quality aluminum alloy castings\nThese mechanical property values are attainable in favorable casting configurations and must be negotiated with t he foundry for the\nparticular configuration desired.\nAlloy Class Ultimate tensile 0.2% offset yield Elongation in 50 mm\nstrength (min), strength (min) (2 in.), %\nMPa ksi MPa ksi\nSpecimens cut from designated casting areas\nA201.0-T7(a) Class 1 414 60 345 50 5\nClass 2 414 60 345 50 3\n224.0-T7 Class 1 345 50 255 37 3\nClass 2 379 55 255 37 5\n249.0-T7 Class 1 345 50 276 40 2\nClass 2 379 55 310 45 3\nClass 3 414 60 345 50 5\n354.0-T6(a) Class 1 324 47 248 36 3", "has_tables": true, "num_tables": 1, "metadata": {}}
{"id": "table-00560-01", "type": "table", "source_file": "asm-handbook-v2.pdf", "page": 560, "table_index": 1, "text": "Alloy | Class | Ultimate tensile\nstrength (min), |  | 0.2% offset yield\nstrength (min) |  | Elongation in 50 mm\n(2 in.), %\n |  | MPa | ksi | MPa | ksi | \nSpecimens cut from designated casting areas |  |  |  |  |  | \nA201.0-T7(a) | Class 1 4 | 14 60 345 | 50 5 |  |  | \n | Class 2 4 | 14 60 345 | 50 3 |  |  | \n224.0-T7 | Class 1 3 | 45 50 255 | 37 3 |  |  | \n | Class 2 3 | 79 55 255 | 37 5 |  |  | \n249.0-T7 | Class 1 3 | 45 50 276 | 40 2 |  |  | \n | Class 2 3 | 79 55 310 | 45 3 |  |  | \n | Class 3 4 | 14 60 345 | 50 5 |  |  | \n354.0-T6(a) C | lass 1 324 | 47 248 36 | 3 |  |  | ", "shape": "11r x 7c", "metadata": {"header": ["Alloy", "Class", "Ultimate tensile\nstrength (min),", "", "0.2% offset yield\nstrength (min)", "", "Elongation in 50 mm\n(2 in.), %"], "row_count": 11}}
{"id": "page-00561", "type": "page_text", "source_file": "asm-handbook-v2.pdf", "page": 561, "text": "Class 2 345 50 290 42 2\nC355.0-T6(a) Class 1 283 41 214 31 3\nClass 2 303 44 228 33 3\nClass 3 345 50 276 40 2\nA356.0-T6(a) Class 1 262 38 193 28 5\nClass 2 276 40 207 30 3\nClass 3 310 45 234 34 3\nA357.0-T6(a) Class 1 310 45 241 35 3\nClass 2 345 50 276 40 5\n224.0 Class 1 345 50 255 37 3\nClass 2 379 55 255 37 5\nSpecimens cut from any area\nA201.0-T7(a) Class 10 386 56 331 48 3\nClass 11 379 55 331 48 1.5\n224.0-T7 Class 10 310 45 241 35 2\nClass 11 345 50 255 37 3\n249.0-T7 Class 10 379 55 310 45 3\nClass 11 345 50 276 40 2\n354.0-T6(a) Class 10 324 47 248 36 3\nClass 11 296 43 228 33 2\n355.0-T6(a) Class 10 283 41 214 31 3", "has_tables": true, "num_tables": 1, "metadata": {}}
{"id": "table-00561-01", "type": "table", "source_file": "asm-handbook-v2.pdf", "page": 561, "table_index": 1, "text": " | Class 2 3 | 45 50 290 | 42 2 |  |  | \nC355.0-T6(a) | Class 1 2 | 83 41 214 | 31 3 |  |  | \n | Class 2 3 | 03 44 228 | 33 3 |  |  | \n | Class 3 3 | 45 50 276 | 40 2 |  |  | \nA356.0-T6(a) | Class 1 2 | 62 38 193 | 28 5 |  |  | \n | Class 2 2 | 76 40 207 | 30 3 |  |  | \n | Class 3 3 | 10 45 234 | 34 3 |  |  | \nA357.0-T6(a) | Class 1 3 | 10 45 241 | 35 3 |  |  | \n | Class 2 3 | 45 50 276 | 40 5 |  |  | \n224.0 | Class 1 3 | 45 50 255 | 37 3 |  |  | \n | Class 2 3 | 79 55 255 | 37 5 |  |  | \nSpecimens cut from any area |  |  |  |  |  | \nA201.0-T7(a) | Class 10 | 386 56 3 | 31 48 3 |  |  | \n | Class 11 | 379 55 3 | 31 48 1 | .5 |  | \n224.0-T7 | Class 10 | 310 45 2 | 41 35 2 |  |  | \n | Class 11 | 345 50 2 | 55 37 3 |  |  | \n249.0-T7 | Class 10 | 379 55 3 | 10 45 3 |  |  | \n | Class 11 | 345 50 2 | 76 40 2 |  |  | \n354.0-T6(a) | Class 10 | 324 47 2 | 48 36 3 |  |  | \n | Class 11 | 296 43 2 | 28 33 2 |  |  | \n355.0-T6(a) C | lass 10 | 283 41 2 | 14 31 3 |  |  | ", "shape": "21r x 7c", "metadata": {"header": ["", "Class 2 3", "45 50 290", "42 2", "", "", ""], "row_count": 21}}
{"id": "page-00562", "type": "page_text", "source_file": "asm-handbook-v2.pdf", "page": 562, "text": "Class 11 255 37 207 30 1\nClass 12 241 35 193 28 1\nA356.0-T6(a) Class 10 262 38 193 28 5\nClass 11 228 33 186 27 3\nClass 12 221 32 152 22 2\nA357.0-T6(a) Class 10 262 38 193 28 5\nClass 11 283 41 214 31 3\n224.0 Class 10 310 45 241 35 2\nClass 11 345 50 255 37 3\n(a) Values from specification MIL-A-21180\nMechanical Test Methods. Typical and minimum mechanical-property values commonly reported for castings of particular\n1\naluminum alloys are determined using separately cast test bars that are in. diameter (for sand and permanent mold\n2\n1 1\ncastings) or in. diameter (for die castings). As such, these values represent properties of sound castings, 13 or 6 mm (\n4 2\n1\nor in.) in section thickness, made using normal casting practice; they do not represent properties in all sections and\n4\nlocations of full-size production castings. Typical and minimum properties of test bars, however, are useful in\ndetermining relative strengths of the various alloy/temper combinations. Minimum properties--those values listed in\napplicable specifications--apply, except where otherwise noted, only to separate cast test bars. These values, unlike\nminimum values based on bars cut from production castings, are not usable as design limits for production castings.\nHowever, they can be useful in quality assurance. Actual mechanical properties, whether of separately cast test bars or of\nfull-size castings, are dependent on two main factors:\n• Alloy composition and heat treatment\n• Solidification pattern and casting soundness\nSome specifications for sand, permanent mold, plaster, and investment castings have defined the correlation between test\nresults from specimens cut from the casting and separately cast specimens. A frequent error is the assumption that test\nvalues determined from these sources should agree. Rather, the properties of separately cast specimens should be\nexpected to be superior to those of specimens machined from the casting. In the absence of more specific guidelines, one\nrule of thumb defines the average tensile and yield strengths of machined specimens as not less than 75% of the minimum\nrequirements for separately cast specimens, and elongation as not less than 25% of the minimum requirement. These\nrelations may be useful in establishing the commercial acceptability of parts in dispute.\nTest Specimens. Accurate determination of mechanical properties of aluminum alloy castings (or of castings of any other\nmetal) requires proper selection of test specimens. For most wrought products, a small piece of the material often is", "has_tables": true, "num_tables": 1, "metadata": {}}
{"id": "table-00562-01", "type": "table", "source_file": "asm-handbook-v2.pdf", "page": 562, "table_index": 1, "text": " | Class 11 | 255 37 2 | 07 30 1 |  |  | \n | Class 12 | 241 35 1 | 93 28 1 |  |  | \nA356.0-T6(a) | Class 10 | 262 38 1 | 93 28 5 |  |  | \n | Class 11 | 228 33 1 | 86 27 3 |  |  | \n | Class 12 | 221 32 1 | 52 22 2 |  |  | \nA357.0-T6(a) | Class 10 | 262 38 1 | 93 28 5 |  |  | \n | Class 11 | 283 41 2 | 14 31 3 |  |  | \n224.0 | Class 10 | 310 45 2 | 41 35 2 |  |  | \n | Class 11 | 345 50 2 | 55 37 3 |  |  | ", "shape": "9r x 7c", "metadata": {"header": ["", "Class 11", "255 37 2", "07 30 1", "", "", ""], "row_count": 9}}
{"id": "page-00563", "type": "page_text", "source_file": "asm-handbook-v2.pdf", "page": 563, "text": "considered typical of the rest, and mechanical properties determined from that small piece also are considered typical.\nProperties of castings, however, vary substantially from one area of a given casting to another, and may vary from casting\nto casting in a given heat.\nIf castings are small, one from each batch can be sacrificed and cut into test bars. If castings are too large to be\neconomically sacrificed, test bars can be molded as an integral part of each casting, or can be cast in a separate mold.\nUsually, test bars are cast in a separate mold. When this is done, care must be taken to ensure that the metal poured into\nthe test-bar mold is representative of the metal in the castings that the test bars are supposed to represent. in addition,\ndifferences in pouring temperature and cooling rate, which can make the properties of separately cast test bars different\nfrom those of production castings, must be avoided.\nFor highly stressed castings, integrally cast test bars are preferable to separately cast bars. When integrally cast bars are\nselected, however, gating and risering must be designed carefully to ensure that test bars and castings have equivalent\nmicrostructure and integrity. Also, if there are substantial differences between test-bar diameter and wall thickness in\ncritical areas of the casting, use of integrally cast test panels equal in thickness to those critical areas, instead of standard\ntest bars, should be considered.\nASTM E8 defines the test bars suitable for evaluation of aluminum castings. The use of test bars cut from die castings is\nnot recommended; simulated service (proof) testing is considered more appropriate.\nChemical Composition and Heat Treatment. Mechanical properties of castings depend not only on choice of alloy but also\ndepend somewhat on other considerations linked with the alloy. Variations in chemical composition, even within\nspecified limits, can have measurable effects. Metallurgical considerations such as coring, phase segregation, and\nmodification also can alter properties. Modification is commonly used for those aluminum alloys with 5% or more\nsilicon.\nIn hypoeutectic Al-Si alloys, the coarse silicon eutectic has been refined and dispersed by modification. The modified\nstructure increases both ductility and mechanical strength. Modification is accomplished by addition of small amounts\n(0.02%) of sodium or strontium. Making those additions often introduces gas into the melt. Their use, therefore, must be\nweighed against applicable radiographic specifications. In the hypereutectic aluminum-silicon alloys (silicon greater than\n11.7%), refinement of primary silicon in sand and permanent mold castings is accomplished by adding 0.05% P.\n(Phosphorus modification is required in only those die castings that have thick walls.) In these alloys, the phosphorus\naddition provides moderate improvements in strength and machinability.\nWhere heat treatment is required, choice of temper affects properties. Heat treating variables such as solution time and\ntemperature, temperature of quenching medium, and quench delay also can alter properties.\nCasting variables also contribute to mechanical-property variations. The differences between typical test-bar properties and\nmechanical properties of full-size castings result from differences in soundness and solidification characteristics. Casting\nsoundness depends on the amount of porosity or other imperfections present in the casting. The presence of dross,\nshrinkage porosity, and gas porosity will all decrease properties. Dross inclusions and gas porosity are minimized by\nproper melting and pouring techniques.\nProperties of production castings vary depending on two aspects of the solidification characteristics in each section of the\ncasting--solidification rate and location and form of shrinkage. Shrinkage results when supply of molten metal is not\nadequate throughout solidification. Shrinkage may be apparent as sponge shrinkage, centerline shrinkage, shrinkage\nporosity, or a large shrinkage cavity. Shrinkage, however, can be controlled by proper use of directional solidification.\nDirectional solidification in a casting section is accomplished by starting solidification at a selected point and allowing it\nto progress toward a riser. If solidification also starts at a second point (such as a thinner region), then shrinkage between\nthese two points results, as illustrated in Fig. 12. In designing a gating system for a casting, each section is examined in an\nattempt to establish directional solidification by proper use of chills, risers, and insulating materials. Casting design also is\nvery important in ensuring that the necessary thermal gradients are established.", "has_tables": false, "num_tables": 0, "metadata": {}}
{"id": "page-00564", "type": "page_text", "source_file": "asm-handbook-v2.pdf", "page": 564, "text": "Fig. 12 Effect of gating system on formation of shrinkage cavities. Solidification starts at th e chill and progresses toward the riser. In (a),\nmolten metal can easily feed from the riser into the entire length of the casting. In (b), the narrow portion of the casting can freeze shut\nbefore solidification of the left portion of the casting is comple ted, and thus the riser can no longer feed that portion and a shrinkage cavity\ndevelops.\nWhen the solidification characteristics of the entire casting are examined, solidification may be faster in some areas of the\ncasting than in others; for example, the rate will be faster at a chilled area than at a riser area. The solidification rate of a\ncasting section can be determined using a metallographic technique that measures dendrite-arm spacing. High\nsolidification rates produce relatively small dendrite-arm spacing.\nAs explained in the section \"Structure Control\" in this article, casting processes all are characterized by solidification\nmode. In die casting, metal is rapidly injected and thus is subject to high chill rates. This results in rapid solidification and\na fine metallographic structure at the surface. The fast chill rate and rapid rejection, however, usually result in centerline\nshrinkage. It has generally been impractical to achieve directional solidification in die castings to overcome this centerline\nshrinkage. In permanent mold casting chill rate also is high, but slower pouring allows longer feed times and more sound\ncastings; design is very important in ensuring the proper solidification pattern. Because of high solidification rates, the\nproperties of die and permanent mold castings are relatively insensitive to casting variables.\nDue to relatively long solidification times, properties of sand and plaster castings are very sensitive to variations in\ncasting technique; chills, risers, and gates significantly affect properties. Plaster molds, with their insulating properties,\nkeep solidification rate low and consequently produce castings with relatively low properties.\nThe fatigue strength of castings is normally lower than that of wrought materials when the specimens are smooth.\nHowever, because castings are less notch sensitive than wrought products, castings may be beneficial in applications with\nmultidirectional loading and/or notch susceptibility. Table 12 gives typical fatigue-strength limits of various casting\nalloys.\nPremium (high-strength, high-toughness) castings combine a number of conventional casting procedures in a selective\nmanner to provide premium strength, soundness, dimensional tolerances, surface finish, or a combination of these\ncharacteristics. As a result, premium engineered castings typically have somewhat higher fatigue resistance than\nconventional castings. Table 13 gives fatigue limits on various premium castings. Figure 13 compares premium castings\nand wrought plate in terms of notch-yield ratio and propagation energy values.", "has_tables": false, "num_tables": 0, "metadata": {}}
{"id": "page-00565", "type": "page_text", "source_file": "asm-handbook-v2.pdf", "page": 565, "text": "Fig. 13 Comparison of (a) notch yield ratio and (b) unit propagation energy versus yield strength for various aluminum alloy premium-\nquality castings and wrought aluminum alloy plate. 1, XA201.0-T7; 2, 249.0-T7; 3, 224.0-T7; 4, C355.0-T6; 5, 354.0-T6; 6, A356.0- T6; 7,\n356.0-T6; 8, A357.0-T6\nThe production of premium-quality castings is an example of understanding and using the solidification process to good\nadvantage. In production of premium-quality castings, composite molds combining several mold materials are used to\ntake advantage of the special properties of each casting process. High mechanical properties in designated areas are\nobtained by use of special chills. Plaster sections and risers may be used to extend the feeding range of the casting.\nPremium-quality castings are made to the tight radiographic and mechanical specifications required for aerospace and\nother critical applications. Basic linear tolerances of ±15 mm/m (±15 mils/in.) are possible with aluminum alloy castings,\ndepending on mold material, equipment, and available fixtures, and minimum wall thickness of 3.8 mm (0.150 in.) is\ntypical. Aluminum alloys commonly poured as premium-quality castings include C355.0, A356.0, and A357.\nTable 14 gives mechanical property limits normally applied to premium engineered castings. It must be emphasized that\nthe negotiation of limits for specific parts is usual practice, with higher as well as lower specific limits based on part\ndesign needs and foundry capabilities. Properties of the premium casting alloys at elevated temperatures are shown in Fig.\n14, 15, and 16.", "has_tables": false, "num_tables": 0, "metadata": {}}
{"id": "page-00566", "type": "page_text", "source_file": "asm-handbook-v2.pdf", "page": 566, "text": "Fig. 14 Elevated-temperature tensile strengths of various premium casting alloys suggested for elevated-temperature service. Duration of\ntemperature exposure was 10,000 h.", "has_tables": false, "num_tables": 0, "metadata": {}}
{"id": "page-00567", "type": "page_text", "source_file": "asm-handbook-v2.pdf", "page": 567, "text": "Fig. 15 Room-temperature tensile strengths of various aluminum alloy premium-quality castings after 10,000-h temperature exposure", "has_tables": false, "num_tables": 0, "metadata": {}}
{"id": "page-00568", "type": "page_text", "source_file": "asm-handbook-v2.pdf", "page": 568, "text": "Other Engineering Characteristics\nThe modulus of elasticity of cast aluminum alloys varies\nsomewhat with alloy contents, but 71 GPa (10.3 × 10 6 psi) is\nan appropriate average value for most design considerations.\nPoisson's Ratio. The ratio of transverse contraction to the\nlongitudinal elongation of a strain specimen is about 0.33 for\naluminum casting alloys.\nCorrosion Resistance. Aluminum and aluminum alloys have a\nhighly protective, tightly adherent, invisible oxide film on its\nsurface. Because of this film there is an inherent ability to\nresist corrosion. When this film is broken in most\nenvironments, it begins to reform immediately, the protective\ncover is restored, and deterioration by corrosion is resisted.\nResistance to corrosion is greatly dependent on alloy content\nFig. 16 100-h stress rupture of premium- quality aluminum alloy\nand its effect on the oxide film. For example, copper additions\ncastings for elevated-temperature service\nlower corrosion resistance, whereas silicon and magnesium\nenhance corrosion resistance. The most widely used test for\ncorrosion resistance is the standard salt spray test. Relative rankings are given in Table 3.\nMachinability. Aluminum exhibits better machinability than most metals and alloys. Its high thermal conductivity fosters\nlong tool life by quickly diffusing heat away from the cutting tool. The typically low cutting forces permit the use of\nalmost limitless machining speeds. In most cases the surface quality is exceptional. The casting alloys containing silicon\n(3xx.0 and 4xx.0 series) are less of a problem with regard to large chips because the cast structure is less homogeneous\nthan wrought products. The grain-boundary segregation and second-phase silicon constituent aid chip breakage. To\novercome problems with long chips of the single-phase alloys (2 xx.0, 5xx.0, 7xx.0, and 8xx.0 series), the cutting tools are\noften ground or fitted with chip breakers. The main problem in machining aluminum is the tendency to form long\ncontinuous chips.\nCoarse grain and large silicon constituent size in a casting can detract from the machinability because they accelerate tool\nwear. In the same manner alloys containing high contents of Fe, Mn, Cr, B, or Ti tend to form very hard second phases\nand may also cause excessive tool wear.\nAlloys that contain small amounts of the low-melting-point metals like Sn, Pb, and Bi may exhibit free-machining\ncharacteristics.\nWeldability. The weldability ratings given in Table 2 are based on the ability to be fusion welded with filler metal of the\nsame alloy. This relates to the salvage problem of surface and dimensional defects and surface irregularities. The inert\ngas-shielded arc welding processes are normally used in preference to salt fluxes or flux-coated filler rods. The welding\ntechniques used on casting are similar to those used on wrought products. However, special consideration must be made\nfor the thicker as-cast surface aluminum oxide film and the gas porosity content of the castings. During welding this gas\nexpands and \"bubbles\" up through the weld pool, causing defects in the weld. From this one must recognize that the\nquality of the weld is closely related to the casting quality or soundness in the area of the weld.\nThe large amount of oxides and porosity usually found in commercial die castings makes welding of these castings\nimpractical in most cases. Recent quality-enhancing die casting techniques have, in a few cases, overcome this limitation.\nWelding of castings to extrusions or other wrought aluminum products is often done. This part-assembly technique has\nbeen useful in many applications. Here the techniques normally used for welding wrought products apply, keeping in\nmind the effects of casting discontinuities on the weld quality.", "has_tables": false, "num_tables": 0, "metadata": {}}
{"id": "page-00569", "type": "page_text", "source_file": "asm-handbook-v2.pdf", "page": 569, "text": "Properties of Cast Aluminum Alloys\nRevised by A.L. Kearney, Avery Kearney and Company\n201.0\n4.6Cu-0.7Ag-0.35Mn-0.35Mg-0.25Ti\nCommercial Names\nTrade name. KO-1\nSpecifications\nFormer ASTM. CQ 51A\nSAE. 382\nUNS number. A02010\nAMS. 4228 and 4229\nChemical Composition\nComposition limits. 4.0 to 5.2 Cu, 0.15 to 0.55 Mg, 0.20 to 0.50 Mn, 0.10 Si max, 0.15 Fe max, 0.15 to 0.35 Ti, 0.40 to 1.0\nAg, 0.05 other (each) max, 0.10 others (total) max, bal Al\nConsequence of exceeding impurity limits. High iron or silicon decreases tensile properties.\nApplications\nTypical uses. Sand castings, permanent mold and investment castings. Structural casting members, aerospace housings,\nelectrical transmission line fittings, insulator caps, truck and trailer castings, other applications requiring highest tensile\nand yield strengths with moderate elongation. Gasoline engine cylinder heads and pistons, turbine and supercharger\nimpellers, rocker arms, connecting rods, missile fins, other applications where strength at elevated temperatures is\nimportant. Structural gear housings, aircraft landing gear castings, ordnance castings, pump housings, other applications\nwhere high strength and high energy-absorption capacity are required\nPrecautions in use. 201.0 castings should be specified in the T7 temper wherever resistance to stress-corrosion cracking is\nan important consideration (exceeds requirement of 60 days alternate immersion exposure--10 min/h to 3.5% NaCl and\nstressed to 75% of yield strength). T6 temper unsuitable for such applications\nMechanical Properties\nTensile properties. See Table 1.\nTable 1 Tensile properties of alloy 201.0\nCondition Exposure Exposure Tensile strength Yield strength(a) Elongation(b),\ntime, h %\n°C °F MPa ksi MPa ksi\nTypical properties(c)", "has_tables": true, "num_tables": 1, "metadata": {}}
{"id": "table-00569-01", "type": "table", "source_file": "asm-handbook-v2.pdf", "page": 569, "table_index": 1, "text": "Condition | Exposure |  | Exposure\ntime, h | Tensile strength |  | Yield strength(a) |  | Elongation(b),\n%\n | °C | °F |  | MPa | ksi | MPa | ksi | \nTypical properties(c) |  |  |  |  |  |  |  | ", "shape": "3r x 9c", "metadata": {"header": ["Condition", "Exposure", "", "Exposure\ntime, h", "Tensile strength", "", "Yield strength(a)", "", "Elongation(b),\n%"], "row_count": 3}}
{"id": "page-00570", "type": "page_text", "source_file": "asm-handbook-v2.pdf", "page": 570, "text": "T4 . . . . . . . . . 365 53 215 31 20\nT6 . . . . . . . . . 485 70 435 63 7\nT7 . . . . . . . . . 460 67 415 60 4.5\nShort-time elevated-temperature properties(c)\nT7 150 300 0.5-100 380 55 360 52 6-8.5\n1,000 360 52 345 50 8\n10,000 315 46 275 40 7\n205 400 0.5 325 47 310 45 9\n100 285 41 270 39 10\n1,000 250 36 230 33 9\n10,000 185 27 150 22 14\n260 500 0.5 195 28 185 27 14\n100 150 22 140 20 17\n1,000 125 18 110 16 18\n315 600 0.5 140 20 130 19 12\n100 85 12 75 11 30\n1,000 70 10 60 9 39\n10,000 60 9 55 8 43\nAverage (avg) and minimum (min) values for T43 temper(d)\nIntegral test bars(e) . . . . . . . . . 416(avg) 60.3(avg) 257(avg) 37.3(avg) 17.4(avg)\n. . . . . . . . . 372 (f) 54(min) (f) 220(f) 32(min) (f) . . .", "has_tables": true, "num_tables": 1, "metadata": {}}
{"id": "table-00570-01", "type": "table", "source_file": "asm-handbook-v2.pdf", "page": 570, "table_index": 1, "text": "T4 . . . . . . . . . 365 53 215 | 31 20 |  |  |  |  |  |  | \nT6 . . . . . . . . . 485 70 435 | 63 7 |  |  |  |  |  |  | \nT7 . . . . . . . . . 460 67 415 | 60 4. | 5 |  |  |  |  |  | \nShort-time elevated-temperature properties(c) |  |  |  |  |  |  |  | \nT7 | 150 | 300 | 0.5-100 38 | 0 55 360 5 | 2 6-8.5 |  |  | \n |  |  | 1,000 360 | 52 345 50 | 8 |  |  | \n |  |  | 10,000 315 | 46 275 4 | 0 7 |  |  | \n | 205 | 400 | 0.5 325 47 | 310 45 9 |  |  |  | \n |  |  | 100 285 4 | 1 270 39 1 | 0 |  |  | \n |  |  | 1,000 250 | 36 230 33 | 9 |  |  | \n |  |  | 10,000 185 | 27 150 2 | 2 14 |  |  | \n | 260 | 500 | 0.5 195 28 | 185 27 1 | 4 |  |  | \n |  |  | 100 150 2 | 2 140 20 1 | 7 |  |  | \n |  |  | 1,000 125 | 18 110 16 | 18 |  |  | \n | 315 | 600 | 0.5 140 20 | 130 19 1 | 2 |  |  | \n |  |  | 100 85 12 | 75 11 30 |  |  |  | \n |  |  | 1,000 70 1 | 0 60 9 39 |  |  |  | \n |  |  | 10,000 60 | 9 55 8 43 |  |  |  | \nAverage (avg) and minimum (min) values for T43 temper(d) |  |  |  |  |  |  |  | \nIntegral test bars(e) | . . . . | . . . . . | 416(avg) |  | 60.3(avg) | 257(avg) | 37.3(avg) | 17.4(avg)\n | . . . . | . . . . . | 372 | (f) 54( | min) (f) | 220(f) 32( | min) (f) | . . .", "shape": "21r x 9c", "metadata": {"header": ["T4 . . . . . . . . . 365 53 215", "31 20", "", "", "", "", "", "", ""], "row_count": 21}}
{"id": "page-00571", "type": "page_text", "source_file": "asm-handbook-v2.pdf", "page": 571, "text": ". . . . . . . . . 393 (g) 57(min) (g) 235(g) 34(min) (g) . . .\nTest bars cut from castings(h) . . . . . . . . . 391(avg) 56.7(avg) 241(avg) 35.0(avg) 15.2(avg)\n. . . . . . . . . 338 (f) 49(min) (f) 193(f) 28(min) (f) . . .\n. . . . . . . . . 360 (g) 52(min) (g) 215(g) 31(min) (g) . . .\n(a) 0.2% offset.\n(b) In 50 mm or 2 in. Where a range appears in this column, specified elongation varies with exposure time.\n(c) Properties of separately sand cast test bars.\n(d) The T43 temper was developed to provide increased impact resistance with some decrease in other mechanical properties.\n(e) Property values from 210 tests.\n(f) Minimum value above which 99% of the population values is expected to fall with a 95% confidence level.\n(g) Minimum value above which 90% of the population values is expected to fall with a 95% confidence level.\n(h) Property values from 117 tests\nHardness. T4 temper, 95 HB; T6 temper, 135 HB; T7 temper, 130 HB (500 kg load, 10 mm ball)\nPoisson's ratio. 0.33\nElastic modulus. Tension, 71 GPa (10.3 × 106 psi); shear, 23 GPa (3.4 × 106 psi)\nImpact strength. Charpy V-notch: T4 temper, 21.7 J (16 ft · lbf); T6 temper, 10 ± 5 J (8 ± 4 ft · lbf); T43 temper, typically\n20 J (15 ft · lbf)\nCreep characteristics. Creep rupture in Table 2 and creep rates in Table 3\nTable 2 Creep-rupture properties of separately sand cast test bars of alloy 201.0\nTemperature Time under Rupture stress Minimum creep Stress for creep of:\nstress, h rate of rupture\nstress, % per h\n1.0% 0.5% 0.25%\n°C °F MPa ksi MPa ksi MPa ksi MPa ksi", "has_tables": true, "num_tables": 2, "metadata": {}}
{"id": "table-00571-01", "type": "table", "source_file": "asm-handbook-v2.pdf", "page": 571, "table_index": 1, "text": " | . . . . | . . . . . | 393 | (g) 57( | min) (g) | 235(g) 34( | min) (g) | . . .\nTest bars cut from castings(h) | . . . . | . . . . . | 391(avg) |  | 56.7(avg) | 241(avg) | 35.0(avg) | 15.2(avg)\n | . . . . | . . . . . | 338 | (f) 49( | min) (f) | 193(f) 28( | min) (f) | . . .\n | . . . . | . . . . . | 360 | (g) 52( | min) (g) | 215(g) 31( | min) (g) | . . .", "shape": "4r x 9c", "metadata": {"header": ["", ". . . .", ". . . . .", "393", "(g) 57(", "min) (g)", "235(g) 34(", "min) (g)", ". . ."], "row_count": 4}}
{"id": "table-00571-02", "type": "table", "source_file": "asm-handbook-v2.pdf", "page": 571, "table_index": 2, "text": "Temperature |  | Time under\nstress, h | Rupture stress |  | Minimum creep\nrate of rupture\nstress, % per h | Stress for creep of: |  |  |  |  | \n |  |  |  |  |  | 1.0% |  | 0.5% |  | 0.25% | \n°C | °F |  | MPa | ksi |  | MPa | ksi | MPa | ksi | MPa | ksi", "shape": "3r x 12c", "metadata": {"header": ["Temperature", "", "Time under\nstress, h", "Rupture stress", "", "Minimum creep\nrate of rupture\nstress, % per h", "Stress for creep of:", "", "", "", "", ""], "row_count": 3}}
{"id": "page-00572", "type": "page_text", "source_file": "asm-handbook-v2.pdf", "page": 572, "text": "150 300 10 Above yield . . . . . . . . . . . . . . . . . . . . .\n100 Above yield . . . . . . . . . . . . . . . . . . . . .\n1000 270 39 0.00013 260 38 250 36 250 36\n10,000 195 28 0.000023 195 28 185 27 180 76\n175(a) 350(b) 10 Above yield . . . . . . . . . . . . . . . . . . . . .\n100 250 36 0.00095 250 36 235 34 230 33\n1000 180 26 0.000175 180 26 170 25 170 24\n10,000 130 19 0.000035 130 19 125 18 125 18\n205 400 10 250 36 0.0145 240 35 230 33 220 32\n100 180 26 0.0024 180 26 170 24 170 24\n1000 130 19 0.00046 130 19 125 18 110 16\n10,000 95 14 0.000088 95 14 90 13 85 12\n230 450 10 185 27 0.028 185 27 170 25 170 24\n100 140 20 0.0048 140 20 130 19 115 17\n1000 95 14 0.00083 95 14 90 13 85 12\n10,000 70 10 0.000175 70 10 65 9.5 60 9\n260 500 10 140 20 0.047 140 20 125 18 110 16\n100 95 14 0.0080 95 14 95 14 85 12\n1000 70 10 0.00130 70 10 70 9.8 60 8.6\n10,000 50 7.5 0.00028 50 7.5 50 7.2 45 6.3\n290 550 10 90 13 0.062 83 12 83 12 69 10", "has_tables": true, "num_tables": 1, "metadata": {}}
{"id": "table-00572-01", "type": "table", "source_file": "asm-handbook-v2.pdf", "page": 572, "table_index": 1, "text": "150 30 | 0 | 10 Above yie | ld . . . . . . . . . |  |  |  |  | . . . . . | . | . . . . . | .\n |  | 100 Above yi | eld . . . . . . . . . |  |  |  |  | . . . . . | . | . . . . . | .\n |  | 1000 270 39 | 0.00013 | 260 38 | 250 36 250 36 |  |  |  |  |  | \n |  | 10,000 195 2 | 8 0.00002 | 3 195 | 28 185 27 180 76 |  |  |  |  |  | \n175(a) | 350(b) | 10 Above yie | ld . . . . . . . . . |  |  |  |  | . . . . . | . | . . . . . | .\n |  | 100 250 36 | 0.00095 2 | 50 36 | 235 34 230 33 |  |  |  |  |  | \n |  | 1000 180 26 | 0.000175 | 180 2 | 6 170 25 170 24 |  |  |  |  |  | \n |  | 10,000 130 1 | 9 0.00003 | 5 130 | 19 125 18 125 18 |  |  |  |  |  | \n205 40 | 0 | 10 250 36 0 | .0145 240 | 35 23 | 0 33 220 32 |  |  |  |  |  | \n |  | 100 180 26 | 0.0024 18 | 0 26 1 | 70 24 170 24 |  |  |  |  |  | \n |  | 1000 130 19 | 0.00046 | 130 19 | 125 18 110 16 |  |  |  |  |  | \n |  | 10,000 95 14 | 0.000088 | 95 14 | 90 13 85 12 |  |  |  |  |  | \n230 45 | 0 | 10 185 27 0 | .028 185 | 27 170 | 25 170 24 |  |  |  |  |  | \n |  | 100 140 20 | 0.0048 14 | 0 20 1 | 30 19 115 17 |  |  |  |  |  | \n |  | 1000 95 14 | 0.00083 9 | 5 14 9 | 0 13 85 12 |  |  |  |  |  | \n |  | 10,000 70 10 | 0.000175 | 70 10 | 65 9.5 |  |  |  |  | 60 9 | \n260 50 | 0 | 10 140 20 0 | .047 140 | 20 125 | 18 110 16 |  |  |  |  |  | \n |  | 100 95 14 0 | .0080 95 | 14 95 | 14 85 12 |  |  |  |  |  | \n |  | 1000 70 10 | 0.00130 7 | 0 10 7 | 0 9.8 |  |  |  |  | 60 8.6 | \n |  | 10,000 50 7. | 5 0.00028 | 50 7.5 |  |  |  | 50 7.2 |  | 45 6.3 | \n290 55 | 0 10 9 | 0 13 0.062 83 | 12 83 12 | 69 10 |  |  |  |  |  |  | ", "shape": "21r x 12c", "metadata": {"header": ["150 30", "0", "10 Above yie", "ld . . . . . . . . .", "", "", "", "", ". . . . .", ".", ". . . . .", "."], "row_count": 21}}
{"id": "page-00573", "type": "page_text", "source_file": "asm-handbook-v2.pdf", "page": 573, "text": "100 66 9.5 0.0118 63 9.2 58 8.4 54 7.8\n1000 48 7.0 0.0022 46 6.7 42 6.1 39 5.7\n10,000 34 5.0 0.00037 33 4.8 30 4.4 29 4.2\n315 600 10 59 8.6 0.073 55 8.0 51 7.4 47 6.8\n100 43 6.2 0.0126 39 5.7 37 5.4 34 4.9\n1000 31 4.5 0.0023 29 4.2 27 3.9 24 3.5\n10,000 23 3.3 0.00043 21 3.0 20 2.9 18 2.6\n(a) For this temperature, properties are interpolations.\n(b)\nTable 3 Creep rates of 201.0 at various temperatures\nMinimum creep Stress to produce minimum creep rate at:\nrate, %/h\n150 °C (300 °F) 205 °C (400 °F) 260 °C (500 °F) 315 °C (600 °F)\nMPa ksi MPa ksi MPa ksi MPa ksi\n1 × 10-5 165 24.0 64 9.3 28 4.0 11 1.6\n1 × 10-4 255 37.5 98 14.2 43 6.2 17 2.5\n1 × 10-3 (a) (a) 155 22.5 66 9.5 26 3.8\n0.01 (a) (a) 234 34.0 103 15 41 6.0\n0.1 (a) (a) (a) (a) 155 22.5 62 9.0\n(a) Above the minimum yield strength specification value of 345 MPa (50 ksi)\nFatigue characteristics. Fatigue limits for temper T7 in Fig. 1", "has_tables": true, "num_tables": 2, "metadata": {}}
{"id": "table-00573-01", "type": "table", "source_file": "asm-handbook-v2.pdf", "page": 573, "table_index": 1, "text": " |  | 100 66 9.5 0 | .0118 63 | 9.2 |  |  |  | 58 8.4 |  | 54 7.8 | \n |  | 1000 48 7.0 | 0.0022 46 | 6.7 |  |  |  | 42 6.1 |  | 39 5.7 | \n |  | 10,000 34 5. | 0 0.00037 | 33 4.8 |  |  |  | 30 4.4 |  | 29 4.2 | \n315 60 | 0 | 10 59 8.6 0. | 073 55 8. | 0 |  |  |  | 51 7.4 |  | 47 6.8 | \n |  | 100 43 6.2 0 | .0126 39 | 5.7 |  |  |  | 37 5.4 |  | 34 4.9 | \n |  | 1000 31 4.5 | 0.0023 29 | 4.2 |  |  |  | 27 3.9 |  | 24 3.5 | \n |  | 10,000 23 3. | 3 0.00043 | 21 3.0 |  |  |  | 20 2.9 |  | 18 2.6 | ", "shape": "7r x 12c", "metadata": {"header": ["", "", "100 66 9.5 0", ".0118 63", "9.2", "", "", "", "58 8.4", "", "54 7.8", ""], "row_count": 7}}
{"id": "table-00573-02", "type": "table", "source_file": "asm-handbook-v2.pdf", "page": 573, "table_index": 2, "text": "Minimum creep\nrate, %/h | Stress to produce minimum creep rate at: |  |  |  |  |  |  | \n | 150 °C (300 °F) |  | 205 °C (400 °F) |  | 260 °C (500 °F) |  | 315 °C (600 °F) | \n | MPa | ksi | MPa | ksi | MPa | ksi | MPa | ksi\n1 × 10-5 165 24.0 | 64 9.3 2 | 8 4.0 11 | 1.6 |  |  |  |  | \n1 × 10-4 255 37.5 | 98 14.2 | 43 6.2 1 | 7 2.5 |  |  |  |  | \n1 × 10-3 | (a) | (a) 155 | 22.5 66 | 9.5 26 3 | .8 |  |  | \n0.01 | (a) | (a) 234 | 34.0 103 | 15 41 6 | .0 |  |  | \n0.1 | (a) | (a) | (a) | (a) 155 | 22.5 62 | 9.0 |  | ", "shape": "8r x 9c", "metadata": {"header": ["Minimum creep\nrate, %/h", "Stress to produce minimum creep rate at:", "", "", "", "", "", "", ""], "row_count": 8}}
{"id": "page-00574", "type": "page_text", "source_file": "asm-handbook-v2.pdf", "page": 574, "text": "Shear strength. Typical values of 290 ± 30 MPa (42 ± 4 ksi)\nMass Characteristics\nDensity. 2.80 g/cm3 (0.101 lb/in.3) at 20 °C (68 °F)\nThermal Properties\nLiquidus temperature. 650 °C (1200 °F)\nSolidus temperature. 535 °C (995 °F)\nCoefficient of linear thermal expansion. T6 and T7 conditions:\nFig. 1 S-N fatigue curves for alloy 201-0.T7 at 24 °C (7 5 °F) and\n200 °C (400 °F). Curves are from R.R. Moore smooth specimens\nwith completely reversed bending.\nSpecific heat. 920 J/kg · K (0.22 Btu/lb · °F) at 100 °C (212 °F)\nLatent heat of fusion. 389 kJ/kg (167 Btu/lb)\nTemperature range Average coefficient Thermal conductivity. 121 W/m · K (70 Btu/ft · h · °F) at 25 °C (77 °F)\nElectrical Properties\n°C °F μm/m · K μin./in. · °F\nElectrical conductivity. Volumetric, T6 condition: 27 to 32% IACS at 20 °C\n(68 °F)\n20-100 68-212 19.3 10.7\nElectrical resistivity. T6 condition: 54 to 64 nΩ · m at 20 °C (68 °F)\n20-200 68-392 22.7 12.6\nElectrolytic solution potential. Versus 0.1 N calomel electrode in an aqueous\nsolution containing 53 g NaCl plus 3 g H O per liter: as-cast, -0.70 V; T4\n2 2\n20-300 68-572 24.7 13.7 condition, -0.59 V; T6 condition, -0.68 V; T7 condition, -0.73 V\nFabrication Characteristics\nSolution temperature. See Table 4.\nTable 4 Heat treatment practice for alloys 201.0 and 206.0\nTemper Solution treatment Aging treatment\ndesignation\nT4 510-515 °C (950-960 °F) for 2 h followed by 525-530 °C (980-990 None\n°F)(a) for 14-20 h(b) and a water quench(c)\nT6 Same as T4 Room temperature for 12-24 h, or 150 -155 °C\n(305-315 °F) for 20 h\nT7 Same as T4 Room temperature for 12-24 h, or 185-190 °C\n(365-375 °F) for 5 h", "has_tables": true, "num_tables": 2, "metadata": {}}
{"id": "table-00574-01", "type": "table", "source_file": "asm-handbook-v2.pdf", "page": 574, "table_index": 1, "text": "Temperature range |  | Average coefficient | \n°C | °F | μm/m · K | μin./in. · °F\n20-100 68 | -212 19.3 | 10.7 | \n20-200 68 | -392 22.7 | 12.6 | \n20-300 68 | -572 24.7 | 13.7 | ", "shape": "5r x 4c", "metadata": {"header": ["Temperature range", "", "Average coefficient", ""], "row_count": 5}}
{"id": "table-00574-02", "type": "table", "source_file": "asm-handbook-v2.pdf", "page": 574, "table_index": 2, "text": "Temper\ndesignation | Solution treatment | Aging treatment\nT4 510-515 ° | C (950-960 °F) for 2 h followed by 525-530 °C (980-990\n°F)(a) for 14-20 h(b) and a water quench(c) | None\nT6 Same as T | 4 Room temperature for 12-24 h, or 150 -155 °C | (305-315 °F) for 20 h\nT7 Same as T | 4 Room temperature for 12-24 h, or 185-190 °C | (365-375 °F) for 5 h", "shape": "4r x 3c", "metadata": {"header": ["Temper\ndesignation", "Solution treatment", "Aging treatment"], "row_count": 4}}
